Repository: rogeriontt/Pessoais

File: asfalto.csv (part 1 of 6)
cod ;f_Hz;GMPaH;AnH;p200_%;p4_%;p38_%;p34_%;vv_%;vbe_%;vma_%;vfa_%;Elab_Mpa;dm_graus
1.01;2.08591E-05;0.007936862;78.68967818;0.037;0.452;0.253;0;0.04;0.126566118;0.1666;0.7599;108.9364664;19.26293943
1.02;0.000104296;0.031064001;76.15222171;0.037;0.452;0.253;0;0.04;0.126566118;0.1666;0.7599;178.4878718;26.13062634
1.03;0.000208591;0.054123411;74.89290195;0.037;0.452;0.253;0;0.04;0.126566118;0.1666;0.7599;229.4337571;29.36764827
1.04;0.000667493;0.13163412;72.53372469;0.037;0.452;0.253;0;0.04;0.126566118;0.1666;0.7599;366.21616;34.27953764
1.05;0.001042957;0.182545836;71.54273157;0.037;0.452;0.253;0;0.04;0.126566118;0.1666;0.7599;443.8348798;35.68618584
1.06;0.002085914;0.298782159;69.90561589;0.037;0.452;0.253;0;0.04;0.126566118;0.1666;0.7599;604.3856611;37.00954507
1.07;0.003337463;0.413020757;68.72642807;0.037;0.452;0.253;0;0.04;0.126566118;0.1666;0.7599;748.7189031;37.20458897
1.08;0.005214786;0.557438463;67.55438921;0.037;0.452;0.253;0;0.04;0.126566118;0.1666;0.7599;919.1453092;36.84249164
1.09;0.006674925;0.655944588;66.88407559;0.037;0.452;0.253;0;0.04;0.126566118;0.1666;0.7599;1029.704507;36.42398205
1.1;0.033374627;1.796470327;62.13194467;0.037;0.452;0.253;0;0.04;0.126566118;0.1666;0.7599;2122.177485;30.91663603
1.11;0.041718284;2.051104625;61.42185121;0.037;0.452;0.253;0;0.04;0.126566118;0.1666;0.7599;2335.073836;29.93137563
1.12;0.066749255;2.696767885;59.88706268;0.037;0.452;0.253;0;0.04;0.126566118;0.1666;0.7599;2840.34031;27.81138717
1.13;0.166873137;4.501948798;56.74978203;0.037;0.452;0.253;0;0.04;0.126566118;0.1666;0.7599;4058.406532;23.75466554
1.14;0.208591421;5.07932548;55.95854143;0.037;0.452;0.253;0;0.04;0.126566118;0.1666;0.7599;4402.258022;22.81770033
1.15;0.417182842;7.315176309;53.4392099;0.037;0.452;0.253;0;0.04;0.126566118;0.1666;0.7599;5582.985317;20.09157769
1.16;2.085914209;16.12476209;47.29792949;0.037;0.452;0.253;0;0.04;0.126566118;0.1666;0.7599;8856.687163;14.94776729
1.17;4.171828418;22.14211568;44.56864057;0.037;0.452;0.253;0;0.04;0.126566118;0.1666;0.7599;10402.56477;13.21298939
1.18;10.42957105;32.9916513;40.93059994;0.037;0.452;0.253;0;0.04;0.126566118;0.1666;0.7599;12463.41809;11.29024106
1.19;41.71828418;57.82695783;35.46827383;0.037;0.452;0.253;0;0.04;0.126566118;0.1666;0.7599;15422.86993;9.025718416
1.2;208.5914209;104.5320464;29.40323656;0.037;0.452;0.253;0;0.04;0.126566118;0.1666;0.7599;18359.26454;7.111290187
1.21;417.1828418;132.4270379;26.94442116;0.037;0.452;0.253;0;0.04;0.126566118;0.1666;0.7599;19420.61467;6.461000592
1.22;2085.914209;220.3955158;21.71194313;0.037;0.452;0.253;0;0.04;0.126566118;0.1666;0.7599;21415.46616;5.246247808
1.23;2920.279893;243.5261094;20.71255777;0.037;0.452;0.253;0;0.04;0.126566118;0.1666;0.7599;21755.59019;5.03466126
1.24;4171.828418;270.0479358;19.69118084;0.037;0.452;0.253;0;0.04;0.126566118;0.1666;0.7599;22089.79949;4.823736631
1.25;10429.57105;348.3180971;17.25043852;0.037;0.452;0.253;0;0.04;0.126566118;0.1666;0.7599;22834.20828;4.337925467
1.26;14601.39946;380.9653162;16.42092984;0.037;0.452;0.253;0;0.04;0.126566118;0.1666;0.7599;23069.99606;4.177550033
1.27;29202.79893;455.3066288;14.82449056;0.037;0.452;0.253;0;0.04;0.126566118;0.1666;0.7599;23499.53835;3.873724981
1.28;146013.9946;667.7135769;11.67996727;0.037;0.452;0.253;0;0.04;0.126566118;0.1666;0.7599;24253.24762;3.283764256
1.29;292027.9893;777.5872576;10.55155311;0.037;0.452;0.253;0;0.04;0.126566118;0.1666;0.7599;24493.88835;3.070456118
1.3;730069.9732;940.7903709;9.247621855;0.037;0.452;0.253;0;0.04;0.126566118;0.1666;0.7599;24752.01951;2.819083143
2.01;2.57769E-05;0.009555126;78.38497033;0.0451;0.601;0.342;0.04;0.04;0.10152;0.1515;0.7174;153.9047286;25.88599762
2.02;0.000128885;0.036879795;75.77879124;0.0451;0.601;0.342;0.04;0.04;0.10152;0.1515;0.7174;249.2984464;29.15941355
2.03;0.000257769;0.063879312;74.48695488;0.0451;0.601;0.342;0.04;0.04;0.10152;0.1515;0.7174;318.3783439;30.44343983
2.04;0.000787629;0.148736689;72.17191451;0.0451;0.601;0.342;0.04;0.04;0.10152;0.1515;0.7174;491.9897896;32.14313366
2.05;0.001288847;0.212600883;71.05550843;0.0451;0.601;0.342;0.04;0.04;0.10152;0.1515;0.7174;603.9963036;32.68420287
2.06;0.002577694;0.346044652;69.38148466;0.0451;0.601;0.342;0.04;0.04;0.10152;0.1515;0.7174;813.9718443;33.16577214
2.07;0.003938143;0.461993588;68.29776501;0.0451;0.601;0.342;0.04;0.04;0.10152;0.1515;0.7174;980.4268122;33.27714557
2.08;0.006444235;0.640998582;66.98053929;0.0451;0.601;0.342;0.04;0.04;0.10152;0.1515;0.7174;1218.855173;33.21660802
2.09;0.007876287;0.730646002;66.42590161;0.0451;0.601;0.342;0.04;0.04;0.10152;0.1515;0.7174;1331.922874;33.13136358
2.1;0.039381434;1.98238019;61.60645164;0.0451;0.601;0.342;0.04;0.04;0.10152;0.1515;0.7174;2663.832744;31.19164103
2.11;0.071602607;2.807479524;59.65340371;0.0451;0.601;0.342;0.04;0.04;0.10152;0.1515;0.7174;3390.322844;29.95893538
2.12;0.078762868;2.964350452;59.33429437;0.0451;0.601;0.342;0.04;0.04;0.10152;0.1515;0.7174;3519.171776;29.74131899
2.13;0.196907169;4.92418492;56.16391144;0.0451;0.601;0.342;0.04;0.04;0.10152;0.1515;0.7174;4944.988438;27.41361985
2.14;0.358013035;6.758167237;54.00274549;0.0451;0.601;0.342;0.04;0.04;0.10152;0.1515;0.7174;6053.408509;25.72745045
2.15;0.716026071;9.620527435;51.41779009;0.0451;0.601;0.342;0.04;0.04;0.10152;0.1515;0.7174;7495.357524;23.68995507
2.16;3.580130354;20.66967032;45.17354413;0.0451;0.601;0.342;0.04;0.04;0.10152;0.1515;0.7174;11287.55379;18.9923163
2.17;7.160260709;28.08779937;42.42527526;0.0451;0.601;0.342;0.04;0.04;0.10152;0.1515;0.7174;12996.99762;17.10384759
2.18;17.90065177;41.29820647;38.78850712;0.0451;0.601;0.342;0.04;0.04;0.10152;0.1515;0.7174;15211.89527;14.8013297
2.19;20.04872998;43.24864415;38.34069104;0.0451;0.601;0.342;0.04;0.04;0.10152;0.1515;0.7174;15478.05867;14.53329665
2.2;100.2436499;80.44341111;32.11192261;0.0451;0.601;0.342;0.04;0.04;0.10152;0.1515;0.7174;18960.59569;11.13704521
2.21;200.4872998;103.0944043;29.54702615;0.0451;0.601;0.342;0.04;0.04;0.10152;0.1515;0.7174;20253.22947;9.903350009
2.22;1002.436499;175.9502335;24.00496428;0.0451;0.601;0.342;0.04;0.04;0.10152;0.1515;0.7174;22728.62391;7.51093808
2.23;2004.872998;217.7880563;21.83189933;0.0451;0.601;0.342;0.04;0.04;0.10152;0.1515;0.7174;23578.37718;6.659051123
2.24;5012.182496;284.5290757;19.18111911;0.0451;0.601;0.342;0.04;0.04;0.10152;0.1515;0.7174;24523.71056;5.673030728
2.25;7160.260709;314.3600792;18.2201283;0.0451;0.601;0.342;0.04;0.04;0.10152;0.1515;0.7174;24842.02551;5.327970298
2.26;35801.30354;479.0428291;14.38370515;0.0451;0.601;0.342;0.04;0.04;0.10152;0.1515;0.7174;25986.26779;4.000816174
2.27;71602.60709;566.5217505;12.9782331;0.0451;0.601;0.342;0.04;0.04;0.10152;0.1515;0.7174;26355.64348;3.528727591
2.28;358013.0354;812.0838651;10.24379767;0.0451;0.601;0.342;0.04;0.04;0.10152;0.1515;0.7174;26998.39995;2.616250956
2.29;716026.0709;937.1145417;9.273180989;0.0451;0.601;0.342;0.04;0.04;0.10152;0.1515;0.7174;27202.15881;2.289631675
2.3;1790065.177;1120.863545;8.158144619;0.0451;0.601;0.342;0.04;0.04;0.10152;0.1515;0.7174;27419.9226;1.908597299
3.01;1.01683E-05;0.010922885;74.71355468;0.083;0.461;0.168;0;0.04;0.103784471;0.143784471;0.72180584;246.8422533;29.95533999
3.02;5.08414E-05;0.039844369;71.98743573;0.083;0.461;0.168;0;0.04;0.103784471;0.143784471;0.72180584;431.3989026;32.32258035
3.03;0.000101683;0.067469598;70.68373239;0.083;0.461;0.168;0;0.04;0.103784471;0.143784471;0.72180584;557.8757197;32.91576293
3.04;0.000406731;0.183089701;67.83243358;0.083;0.461;0.168;0;0.04;0.103784471;0.143784471;0.72180584;948.684768;33.06485494
3.05;0.000508414;0.213547095;67.34264958;0.083;0.461;0.168;0;0.04;0.103784471;0.143784471;0.72180584;1034.24069;32.94837014
3.06;0.001016827;0.340342139;65.76647451;0.083;0.461;0.168;0;0.04;0.103784471;0.143784471;0.72180584;1351.516871;32.33703419
3.07;0.002033654;0.532838393;64.10783222;0.083;0.461;0.168;0;0.04;0.103784471;0.143784471;0.72180584;1760.272016;31.36846416
3.08;0.002542068;0.613253381;63.55650005;0.083;0.461;0.168;0;0.04;0.103784471;0.143784471;0.72180584;1914.29553;30.9874934
3.09;0.004067309;0.819692748;62.36796937;0.083;0.461;0.168;0;0.04;0.103784471;0.143784471;0.72180584;2278.508831;30.08757914
3.1;0.020336545;2.086168878;58.02917242;0.083;0.461;0.168;0;0.04;0.103784471;0.143784471;0.72180584;3995.103783;26.26798315
3.11;0.040673089;3.034720107;56.04142369;0.083;0.461;0.168;0;0.04;0.103784471;0.143784471;0.72180584;4983.074451;24.42794121
3.12;0.067788482;3.959267876;54.53536629;0.083;0.461;0.168;0;0.04;0.103784471;0.143784471;0.72180584;5810.505824;23.05333738
3.13;0.101682723;4.860154734;53.31713492;0.083;0.461;0.168;0;0.04;0.103784471;0.143784471;0.72180584;6525.877976;21.96720371
3.14;0.338942411;8.662641267;49.59738151;0.083;0.461;0.168;0;0.04;0.103784471;0.143784471;0.72180584;8929.189459;18.85314973
3.15;0.677884822;11.84054213;47.40030088;0.083;0.461;0.168;0;0.04;0.103784471;0.143784471;0.72180584;10471.30116;17.18004529
3.16;3.389424108;23.17672074;42.21098912;0.083;0.461;0.168;0;0.04;0.103784471;0.143784471;0.72180584;14317.56424;13.73079707
3.17;6.778848216;30.27309324;39.9663005;0.083;0.461;0.168;0;0.04;0.103784471;0.143784471;0.72180584;16013.32563;12.44223232
3.18;16.94712054;42.26758221;37.01934046;0.083;0.461;0.168;0;0.04;0.103784471;0.143784471;0.72180584;18219.77815;10.91462506
3.19;30.50481697;51.77895166;35.15331112;0.083;0.461;0.168;0;0.04;0.103784471;0.143784471;0.72180584;19589.06441;10.03395305
3.2;152.5240849;86.54921774;30.20830359;0.083;0.461;0.168;0;0.04;0.103784471;0.143784471;0.72180584;23047.65018;7.976657035
3.21;305.0481697;106.0648674;28.17870251;0.083;0.461;0.168;0;0.04;0.103784471;0.143784471;0.72180584;24377.16452;7.231515726
3.22;1525.240849;163.6591892;23.76748328;0.083;0.461;0.168;0;0.04;0.103784471;0.143784471;0.72180584;27054.18599;5.771911492
3.23;3050.481697;194.2338304;22.01487169;0.083;0.461;0.168;0;0.04;0.103784471;0.143784471;0.72180584;28031.70785;5.243136734
3.24;5423.078572;222.4200711;20.63296392;0.083;0.461;0.168;0;0.04;0.103784471;0.143784471;0.72180584;28766.72396;4.843343335
3.25;7626.204243;240.3524054;19.84619924;0.083;0.461;0.168;0;0.04;0.103784471;0.143784471;0.72180584;29170.9555;4.621808585
3.26;27115.39286;315.2827077;17.13257589;0.083;0.461;0.168;0;0.04;0.103784471;0.143784471;0.72180584;30485.172;3.886886629
3.27;54230.78572;361.7368382;15.7926733;0.083;0.461;0.168;0;0.04;0.103784471;0.143784471;0.72180584;31087.99853;3.537933523
3.28;271153.9286;484.3847131;13.06115798;0.083;0.461;0.168;0;0.04;0.103784471;0.143784471;0.72180584;32221.4443;2.846343054
3.29;542307.8572;543.3291832;12.04080431;0.083;0.461;0.168;0;0.04;0.103784471;0.143784471;0.72180584;32611.51182;2.592126995
3.3;1355769.643;626.5296243;10.82612252;0.083;0.461;0.168;0;0.04;0.103784471;0.143784471;0.72180584;33051.67023;2.290123014
4.01;1.48261E-05;0.001333751;79.21021536;0.083;0.461;0.168;0;0.04;0.103784471;0.143784471;0.72180584;143.1843776;29.17261664
4.02;7.41307E-05;0.006260536;77.9545777;0.083;0.461;0.168;0;0.04;0.103784471;0.143784471;0.72180584;285.4628994;34.33032175
4.03;0.000148261;0.012134543;77.23161826;0.083;0.461;0.168;0;0.04;0.103784471;0.143784471;0.72180584;391.3468697;35.80884628
4.04;0.000593045;0.044391933;75.35747302;0.083;0.461;0.168;0;0.04;0.103784471;0.143784471;0.72180584;745.7875223;36.60110269
4.05;0.000741307;0.0544417;74.99397652;0.083;0.461;0.168;0;0.04;0.103784471;0.143784471;0.72180584;827.4151649;36.43498967
4.06;0.001482613;0.101542816;73.7402136;0.083;0.461;0.168;0;0.04;0.103784471;0.143784471;0.72180584;1139.224372;35.434513
4.07;0.002965227;0.185999343;72.28241405;0.083;0.461;0.168;0;0.04;0.103784471;0.143784471;0.72180584;1557.164437;33.80836617
4.08;0.003706533;0.225052582;71.76665541;0.083;0.461;0.168;0;0.04;0.103784471;0.143784471;0.72180584;1718.292533;33.18021093
4.09;0.005930454;0.333780571;70.60276037;0.083;0.461;0.168;0;0.04;0.103784471;0.143784471;0.72180584;2105.535645;31.73338987
4.1;0.029652268;1.186052431;65.78557272;0.083;0.461;0.168;0;0.04;0.103784471;0.143784471;0.72180584;4005.35326;26.18101216
4.11;0.059304535;1.963369398;63.31544208;0.083;0.461;0.168;0;0.04;0.103784471;0.143784471;0.72180584;5129.656302;23.80690548
4.12;0.074130669;2.296294115;62.47278831;0.083;0.461;0.168;0;0.04;0.103784471;0.143784471;0.72180584;5532.162571;23.06876718
4.13;0.148261338;3.669679653;59.72193444;0.083;0.461;0.168;0;0.04;0.103784471;0.143784471;0.72180584;6904.69022;20.88259085
4.14;0.370653345;6.542740563;55.82984062;0.083;0.461;0.168;0;0.04;0.103784471;0.143784471;0.72180584;8978.885057;18.27423693
4.15;0.741306691;9.820790793;52.75788009;0.083;0.461;0.168;0;0.04;0.103784471;0.143784471;0.72180584;10709.7643;16.52402081
4.16;3.706533455;22.78810942;45.57507993;0.083;0.461;0.168;0;0.04;0.103784471;0.143784471;0.72180584;15046.06369;13.15389094
4.17;7.413066909;31.40233977;42.61551839;0.083;0.461;0.168;0;0.04;0.103784471;0.143784471;0.72180584;16953.25372;11.96598677
4.18;18.53266727;46.26218069;38.96116571;0.083;0.461;0.168;0;0.04;0.103784471;0.143784471;0.72180584;19420.85123;10.60015554
4.19;20.01528066;47.70561045;38.67039064;0.083;0.461;0.168;0;0.04;0.103784471;0.143784471;0.72180584;19623.23981;10.49501127
4.2;100.0764033;85.384501;33.25627826;0.083;0.461;0.168;0;0.04;0.103784471;0.143784471;0.72180584;23595.41455;8.585452639
4.21;200.1528066;106.1300382;31.33525031;0.083;0.461;0.168;0;0.04;0.103784471;0.143784471;0.72180584;25121.44234;7.90927581
4.22;1000.764033;164.2694399;27.78649776;0.083;0.461;0.168;0;0.04;0.103784471;0.143784471;0.72180584;28178.31008;6.602875575
4.23;2001.528066;193.0913596;26.60888637;0.083;0.461;0.168;0;0.04;0.103784471;0.143784471;0.72180584;29285.5829;6.133936981
4.24;5003.820164;233.9554351;25.32479279;0.083;0.461;0.168;0;0.04;0.103784471;0.143784471;0.72180584;30567.12145;5.584537027
4.25;5189.146837;235.6318708;25.27959049;0.083;0.461;0.168;0;0.04;0.103784471;0.143784471;0.72180584;30613.91233;5.564225586
4.26;25945.73418;312.667801;23.6476613;0.083;0.461;0.168;0;0.04;0.103784471;0.143784471;0.72180584;32402.24086;4.763302883
4.27;51891.46837;346.8271651;23.13103444;0.083;0.461;0.168;0;0.04;0.103784471;0.143784471;0.72180584;33019.27327;4.469813074
4.28;259457.3418;425.7592568;22.24620914;0.083;0.461;0.168;0;0.04;0.103784471;0.143784471;0.72180584;34161.50047;3.883689255
4.29;518914.6837;458.8346477;21.97007269;0.083;0.461;0.168;0;0.04;0.103784471;0.143784471;0.72180584;34548.20645;3.666020659
4.3;1297286.709;501.0983456;21.67773521;0.083;0.461;0.168;0;0.04;0.103784471;0.143784471;0.72180584;34979.8517;3.405234857
5.01;1.94896E-05;0.019270563;62.63898572;0.06816;0.53027;0.23219;0;0.04;0.105920471;0.145920471;0.725878077;179.8827328;24.32125406
5.02;9.7448E-05;0.05522219;62.35164586;0.06816;0.53027;0.23219;0;0.04;0.105920471;0.145920471;0.725878077;273.7269114;28.00972637
5.03;0.000194896;0.085496122;62.15515691;0.06816;0.53027;0.23219;0;0.04;0.105920471;0.145920471;0.725878077;337.0778784;29.30466809
5.04;0.000779584;0.198831591;61.55089315;0.06816;0.53027;0.23219;0;0.04;0.105920471;0.145920471;0.725878077;533.8040319;30.85715944
5.05;0.00097448;0.226897944;61.41883312;0.06816;0.53027;0.23219;0;0.04;0.105920471;0.145920471;0.725878077;577.4305728;30.94394095
5.06;0.001948959;0.339633614;60.92868195;0.06816;0.53027;0.23219;0;0.04;0.105920471;0.145920471;0.725878077;741.5392988;30.88919238
5.07;0.003897918;0.503165397;60.29478251;0.06816;0.53027;0.23219;0;0.04;0.105920471;0.145920471;0.725878077;958.7481155;30.34193715
5.08;0.004872398;0.569781497;60.05495645;0.06816;0.53027;0.23219;0;0.04;0.105920471;0.145920471;0.725878077;1042.316414;30.06567088
5.09;0.007795836;0.737765922;59.48553904;0.06816;0.53027;0.23219;0;0.04;0.105920471;0.145920471;0.725878077;1243.62903;29.33807914
5.1;0.038979181;1.723944378;56.76497812;0.06816;0.53027;0.23219;0;0.04;0.105920471;0.145920471;0.725878077;2257.579714;25.70544209
5.11;0.064965301;2.230873959;55.62608051;0.06816;0.53027;0.23219;0;0.04;0.105920471;0.145920471;0.725878077;2707.142243;24.32914314
5.12;0.077958361;2.44257274;55.18719319;0.06816;0.53027;0.23219;0;0.04;0.105920471;0.145920471;0.725878077;2884.511803;23.82667694
5.13;0.194895903;3.81143874;52.7452304;0.06816;0.53027;0.23219;0;0.04;0.105920471;0.145920471;0.725878077;3917.332367;21.28063317
5.14;0.324826506;4.847163192;51.24178481;0.06816;0.53027;0.23219;0;0.04;0.105920471;0.145920471;0.725878077;4597.219457;19.88664662
5.15;0.649653011;6.658444924;49.10311827;0.06816;0.53027;0.23219;0;0.04;0.105920471;0.145920471;0.725878077;5635.451689;18.06979918
5.16;3.248265057;13.39818638;44.18580222;0.06816;0.53027;0.23219;0;0.04;0.105920471;0.145920471;0.725878077;8480.062874;14.32428967
5.17;6.496530114;17.81867643;42.29928481;0.06816;0.53027;0.23219;0;0.04;0.105920471;0.145920471;0.725878077;9834.066858;12.939694
5.18;16.24132528;25.60371356;40.15671803;0.06816;0.53027;0.23219;0;0.04;0.105920471;0.145920471;0.725878077;11671.44986;11.31656679
5.19;16.24132528;25.60371356;40.15671803;0.06816;0.53027;0.23219;0;0.04;0.105920471;0.145920471;0.725878077;11671.44986;11.31656679
5.2;81.20662642;46.56276778;37.43061695;0.06816;0.53027;0.23219;0;0.04;0.105920471;0.145920471;0.725878077;14832.72952;8.979358749
5.21;162.4132528;59.36323301;36.62045465;0.06816;0.53027;0.23219;0;0.04;0.105920471;0.145920471;0.725878077;16103.7389;8.147194013
5.22;812.0662642;100.9771487;35.36402994;0.06816;0.53027;0.23219;0;0.04;0.105920471;0.145920471;0.725878077;18727.85533;6.543587628
5.23;1624.132528;125.2199254;35.02053462;0.06816;0.53027;0.23219;0;0.04;0.105920471;0.145920471;0.725878077;19699.42511;5.972023853
5.24;1948.959034;132.3368794;34.94485539;0.06816;0.53027;0.23219;0;0.04;0.105920471;0.145920471;0.725878077;19938.67156;5.831929652
5.25;4060.331321;164.4225148;34.69085716;0.06816;0.53027;0.23219;0;0.04;0.105920471;0.145920471;0.725878077;20834.06341;5.307159622
5.26;9744.79517;210.6569973;34.47267581;0.06816;0.53027;0.23219;0;0.04;0.105920471;0.145920471;0.725878077;21765.24352;4.755063987
5.27;19489.59034;254.1894652;34.34823276;0.06816;0.53027;0.23219;0;0.04;0.105920471;0.145920471;0.725878077;22403.91329;4.367582563
5.28;97447.9517;382.6310005;34.16741468;0.06816;0.53027;0.23219;0;0.04;0.105920471;0.145920471;0.725878077;23591.85245;3.608275946
5.29;194895.9034;451.2447978;34.12035816;0.06816;0.53027;0.23219;0;0.04;0.105920471;0.145920471;0.725878077;23994.11326;3.332018847
5.3;487239.7585;555.6775687;34.07609586;0.06816;0.53027;0.23219;0;0.04;0.105920471;0.145920471;0.725878077;24441.91083;3.005748437
6.01;2.45376E-05;0.001448806;84.71767217;0.045096005;0.601405252;0.341629041;0.039943247;0.040037824;0.10152;0.141557824;0.717162764;109.007597;22.66087659
6.02;0.000122688;0.006395454;82.85701371;0.045096005;0.601405252;0.341629041;0.039943247;0.040037824;0.10152;0.141557824;0.717162764;185.4117355;27.65155713
6.03;0.000245376;0.011810928;81.89640216;0.045096005;0.601405252;0.341629041;0.039943247;0.040037824;0.10152;0.141557824;0.717162764;240.9801331;29.69581728
6.04;0.000572543;0.024450251;80.57334513;0.045096005;0.601405252;0.341629041;0.039943247;0.040037824;0.10152;0.141557824;0.717162764;339.9519327;31.81033506
6.05;0.001226878;0.04605009;79.23026182;0.045096005;0.601405252;0.341629041;0.039943247;0.040037824;0.10152;0.141557824;0.717162764;471.7147105;33.10712936
6.06;0.002453755;0.080447493;77.87219312;0.045096005;0.601405252;0.341629041;0.039943247;0.040037824;0.10152;0.141557824;0.717162764;642.1169172;33.61289919
6.07;0.002862715;0.090861167;77.55153974;0.045096005;0.601405252;0.341629041;0.039943247;0.040037824;0.10152;0.141557824;0.717162764;688.3235968;33.62740882
6.08;0.005725429;0.155416333;76.02207692;0.045096005;0.601405252;0.341629041;0.039943247;0.040037824;0.10152;0.141557824;0.717162764;942.6334192;33.23808102
6.09;0.006134388;0.163790133;75.86180121;0.045096005;0.601405252;0.341629041;0.039943247;0.040037824;0.10152;0.141557824;0.717162764;972.658801;33.1592429
6.1;0.028627146;0.505421584;71.88417214;0.045096005;0.601405252;0.341629041;0.039943247;0.040037824;0.10152;0.141557824;0.717162764;1937.942655;29.80194506
6.11;0.057254291;0.815999314;69.83582688;0.045096005;0.601405252;0.341629041;0.039943247;0.040037824;0.10152;0.141557824;0.717162764;2604.303304;27.58738742
6.12;0.081791845;1.037085329;68.71771655;0.045096005;0.601405252;0.341629041;0.039943247;0.040037824;0.10152;0.141557824;0.717162764;3015.562192;26.36589701
6.13;0.143135728;1.496935868;66.87557622;0.045096005;0.601405252;0.341629041;0.039943247;0.040037824;0.10152;0.141557824;0.717162764;3762.42146;24.40538417
6.14;0.408959224;2.892191559;63.13523716;0.045096005;0.601405252;0.341629041;0.039943247;0.040037824;0.10152;0.141557824;0.717162764;5514.467385;20.79393746
6.15;0.817918447;4.374484647;60.47142036;0.045096005;0.601405252;0.341629041;0.039943247;0.040037824;0.10152;0.141557824;0.717162764;6918.595615;18.57736524
6.16;4.089592236;10.73666827;53.76910271;0.045096005;0.601405252;0.341629041;0.039943247;0.040037824;0.10152;0.141557824;0.717162764;10801.41278;14.18023084
6.17;8.179184471;15.39524995;50.70600941;0.045096005;0.601405252;0.341629041;0.039943247;0.040037824;0.10152;0.141557824;0.717162764;12650.09672;12.62078709
6.18;20.44796118;24.21653841;46.55412889;0.045096005;0.601405252;0.341629041;0.039943247;0.040037824;0.10152;0.141557824;0.717162764;15146.8839;10.84119349
6.19;21.26587963;24.67625193;46.37472901;0.045096005;0.601405252;0.341629041;0.039943247;0.040037824;0.10152;0.141557824;0.717162764;15253.65258;10.77163999
6.2;106.3293981;51.29547931;39.00614387;0.045096005;0.601405252;0.341629041;0.039943247;0.040037824;0.10152;0.141557824;0.717162764;19487.94395;8.322480993
6.21;212.6587963;68.68485067;35.89283702;0.045096005;0.601405252;0.341629041;0.039943247;0.040037824;0.10152;0.141557824;0.717162764;21163.11469;7.477884772
6.22;1063.293981;128.5850445;29.04401911;0.045096005;0.601405252;0.341629041;0.039943247;0.040037824;0.10152;0.141557824;0.717162764;24563.2803;5.891529176
6.23;2126.587963;164.9839578;26.32616327;0.045096005;0.601405252;0.341629041;0.039943247;0.040037824;0.10152;0.141557824;0.717162764;25799.92487;5.339352861
6.24;5316.469906;225.2442789;22.9992143;0.045096005;0.601405252;0.341629041;0.039943247;0.040037824;0.10152;0.141557824;0.717162764;27227.00715;4.705884068
6.25;5316.469906;225.2442789;22.9992143;0.045096005;0.601405252;0.341629041;0.039943247;0.040037824;0.10152;0.141557824;0.717162764;27227.00715;4.705884068
6.26;26582.34953;371.2466481;17.96524313;0.045096005;0.601405252;0.341629041;0.039943247;0.040037824;0.10152;0.141557824;0.717162764;29210.11054;3.807094919
6.27;53164.69906;452.4444163;16.12427799;0.045096005;0.601405252;0.341629041;0.039943247;0.040037824;0.10152;0.141557824;0.717162764;29884.21776;3.487563126
6.28;265823.4953;689.937526;12.57302513;0.045096005;0.601405252;0.341629041;0.039943247;0.040037824;0.10152;0.141557824;0.717162764;31109.79277;2.867083329
6.29;531646.9906;815.0238189;11.32936423;0.045096005;0.601405252;0.341629041;0.039943247;0.040037824;0.10152;0.141557824;0.717162764;31515.86069;2.643137264
6.3;1329117.477;1002.704939;9.917317133;0.045096005;0.601405252;0.341629041;0.039943247;0.040037824;0.10152;0.141557824;0.717162764;31962.03492;2.379842281
7.01;2.56493E-05;0.023265822;73.19676187;0.030207145;0.390270378;0.114546505;0;0.04;0.106623529;0.146623529;0.72719249;137.3368029;12.51627927
7.02;0.000128246;0.080151717;70.22919633;0.030207145;0.390270378;0.114546505;0;0.04;0.106623529;0.146623529;0.72719249;207.4561761;20.67823693
7.03;0.000256493;0.132432865;68.8172268;0.030207145;0.390270378;0.114546505;0;0.04;0.106623529;0.146623529;0.72719249;258.1076293;25.20696479
7.04;0.000961849;0.328072556;65.89592426;0.030207145;0.390270378;0.114546505;0;0.04;0.106623529;0.146623529;0.72719249;418.8315623;33.80781906
7.05;0.001282465;0.396241447;65.22022807;0.030207145;0.390270378;0.114546505;0;0.04;0.106623529;0.146623529;0.72719249;470.4318365;35.25794679
7.06;0.00256493;0.616698323;63.53420437;0.030207145;0.390270378;0.114546505;0;0.04;0.106623529;0.146623529;0.72719249;630.8094299;37.46557395
7.07;0.004809243;0.907276114;61.93542024;0.030207145;0.390270378;0.114546505;0;0.04;0.106623529;0.146623529;0.72719249;834.1580121;37.6141181
7.08;0.006412324;1.077507187;61.18211234;0.030207145;0.390270378;0.114546505;0;0.04;0.106623529;0.146623529;0.72719249;950.9111645;37.10874453
7.09;0.009618486;1.36620685;60.09790849;0.030207145;0.390270378;0.114546505;0;0.04;0.106623529;0.146623529;0.72719249;1146.275163;35.88550457
7.1;0.048092428;3.314481679;55.55110215;0.030207145;0.390270378;0.114546505;0;0.04;0.106623529;0.146623529;0.72719249;2410.386813;27.9977398
7.11;0.064123238;3.847937496;54.70084422;0.030207145;0.390270378;0.114546505;0;0.04;0.106623529;0.146623529;0.72719249;2742.520851;26.48792849
7.12;0.096184856;4.726947778;53.48527382;0.030207145;0.390270378;0.114546505;0;0.04;0.106623529;0.146623529;0.72719249;3277.067994;24.44133709
7.13;0.240462141;7.380584089;50.67189497;0.030207145;0.390270378;0.114546505;0;0.04;0.106623529;0.146623529;0.72719249;4796.56638;20.31365596
7.14;0.320616188;8.442929455;49.77204747;0.030207145;0.390270378;0.114546505;0;0.04;0.106623529;0.146623529;0.72719249;5366.79916;19.17560212
7.15;0.641232376;11.55361692;47.57766072;0.030207145;0.390270378;0.114546505;0;0.04;0.106623529;0.146623529;0.72719249;6921.89751;16.73582331
7.16;3.206161882;22.67279727;42.39113685;0.030207145;0.390270378;0.114546505;0;0.04;0.106623529;0.146623529;0.72719249;11368.38398;12.47455525
7.17;6.412323765;29.64554233;40.1460361;0.030207145;0.390270378;0.114546505;0;0.04;0.106623529;0.146623529;0.72719249;13513.50651;11.11029129
7.18;16.03080941;41.4456641;37.19698537;0.030207145;0.390270378;0.114546505;0;0.04;0.106623529;0.146623529;0.72719249;16398.86515;9.626784497
7.19;17.31327417;42.58709704;36.95107506;0.030207145;0.390270378;0.114546505;0;0.04;0.106623529;0.146623529;0.72719249;16639.3454;9.516237202
7.2;86.56637083;72.72709938;31.91553977;0.030207145;0.390270378;0.114546505;0;0.04;0.106623529;0.146623529;0.72719249;21400.12462;7.594936094
7.21;173.1327417;89.89745272;29.83205453;0.030207145;0.390270378;0.114546505;0;0.04;0.106623529;0.146623529;0.72719249;23215.66393;6.951956175
7.22;865.6637083;141.3222485;25.26780449;0.030207145;0.390270378;0.114546505;0;0.04;0.106623529;0.146623529;0.72719249;26739.74569;5.760341938
7.23;1731.327417;168.9790808;23.44004116;0.030207145;0.390270378;0.114546505;0;0.04;0.106623529;0.146623529;0.72719249;27957.43488;5.347765415
7.24;4328.318541;211.0653469;21.16649662;0.030207145;0.390270378;0.114546505;0;0.04;0.106623529;0.146623529;0.72719249;29312.13907;4.873760854
7.25;4488.626635;212.8696659;21.07974018;0.030207145;0.390270378;0.114546505;0;0.04;0.106623529;0.146623529;0.72719249;29360.33021;4.856421753
7.26;22443.13318;303.2848686;17.5156523;0.030207145;0.390270378;0.114546505;0;0.04;0.106623529;0.146623529;0.72719249;31122.19608;4.182475001
7.27;44886.26635;348.676633;16.14829218;0.030207145;0.390270378;0.114546505;0;0.04;0.106623529;0.146623529;0.72719249;31688.39258;3.939947291
7.28;224431.3318;468.9266269;13.35541296;0.030207145;0.390270378;0.114546505;0;0.04;0.106623529;0.146623529;0.72719249;32666.04308;3.461747964
7.29;448862.6635;526.8957164;12.31027638;0.030207145;0.390270378;0.114546505;0;0.04;0.106623529;0.146623529;0.72719249;32972.74399;3.285981878
7.3;1122156.659;608.8846123;11.06479025;0.030207145;0.390270378;0.114546505;0;0.04;0.106623529;0.146623529;0.72719249;33297.89786;3.07648068
8.01;3.77308E-05;0.03158513;72.52391968;0.04036;0.47632;0.1752;0;0.04;0.129636829;0.169636829;0.764202148;61.73836995;0
8.02;0.000188654;0.106249725;69.45310071;0.04036;0.47632;0.1752;0;0.04;0.129636829;0.169636829;0.764202148;98.48202179;0
8.03;0.000377308;0.173776793;67.99531925;0.04036;0.47632;0.1752;0;0.04;0.129636829;0.169636829;0.764202148;125.8185213;0
8.04;0.00067077;0.25784625;66.72240757;0.04036;0.47632;0.1752;0;0.04;0.129636829;0.169636829;0.764202148;157.3017415;0
8.05;0.00188654;0.508014363;64.29146877;0.04036;0.47632;0.1752;0;0.04;0.129636829;0.169636829;0.764202148;245.1383488;0
8.06;0.003353849;0.728382887;62.86014465;0.04036;0.47632;0.1752;0;0.04;0.129636829;0.169636829;0.764202148;320.2351115;0
8.07;0.00377308;0.782981142;62.56031562;0.04036;0.47632;0.1752;0;0.04;0.129636829;0.169636829;0.764202148;338.7488522;0
8.08;0.006707698;1.106611589;61.06298074;0.04036;0.47632;0.1752;0;0.04;0.129636829;0.169636829;0.764202148;448.4497581;0
8.09;0.009432701;1.350873304;60.15065549;0.04036;0.47632;0.1752;0;0.04;0.129636829;0.169636829;0.764202148;531.5337114;0
8.1;0.033538492;2.738625485;56.60120205;0.04036;0.47632;0.1752;0;0.04;0.129636829;0.169636829;0.764202148;1010.499769;0
8.11;0.067076984;3.937920657;54.56680672;0.04036;0.47632;0.1752;0;0.04;0.129636829;0.169636829;0.764202148;1429.818805;0
8.12;0.083846229;4.411498021;53.89903305;0.04036;0.47632;0.1752;0;0.04;0.129636829;0.169636829;0.764202148;1595.548944;0
8.13;0.167692459;6.213630289;51.7887262;0.04036;0.47632;0.1752;0;0.04;0.129636829;0.169636829;0.764202148;2221.971575;0
8.14;0.419231147;9.548715099;48.92712477;0.04036;0.47632;0.1752;0;0.04;0.129636829;0.169636829;0.764202148;3344.732268;0
8.15;0.838462294;12.99427935;46.72036696;0.04036;0.47632;0.1752;0;0.04;0.129636829;0.169636829;0.764202148;4437.346566;0
8.16;4.19231147;25.18997737;41.52201668;0.04036;0.47632;0.1752;0;0.04;0.129636829;0.169636829;0.764202148;7736.848866;0
8.17;8.384622941;32.77371008;39.27964666;0.04036;0.47632;0.1752;0;0.04;0.129636829;0.169636829;0.764202148;9408.135629;0
8.18;20.96155735;45.53188032;36.34166741;0.04036;0.47632;0.1752;0;0.04;0.129636829;0.169636829;0.764202148;11728.74233;0
8.19;20.96155735;45.53188032;36.34166741;0.04036;0.47632;0.1752;0;0.04;0.129636829;0.169636829;0.764202148;11728.74233;0
8.2;104.8077868;77.18927772;31.33468129;0.04036;0.47632;0.1752;0;0.04;0.129636829;0.169636829;0.764202148;15753.41121;0
8.21;209.6155735;95.13277511;29.26863239;0.04036;0.47632;0.1752;0;0.04;0.129636829;0.169636829;0.764202148;17350.35007;0
8.22;1048.077868;148.6032966;24.75466869;0.04036;0.47632;0.1752;0;0.04;0.129636829;0.169636829;0.764202148;20549.88206;0
8.23;2096.155735;177.2329279;22.95186982;0.04036;0.47632;0.1752;0;0.04;0.129636829;0.169636829;0.764202148;21687.46776;0
8.24;5240.389338;220.668625;20.71337433;0.04036;0.47632;0.1752;0;0.04;0.129636829;0.169636829;0.764202148;22973.92964;0
8.25;6707.698353;233.4936486;20.13953032;0.04036;0.47632;0.1752;0;0.04;0.129636829;0.169636829;0.764202148;23280.4714;0
8.26;33538.49176;329.116562;16.71092713;0.04036;0.47632;0.1752;0;0.04;0.129636829;0.169636829;0.764202148;24910.74099;0
8.27;67076.98353;376.7622232;15.40176639;0.04036;0.47632;0.1752;0;0.04;0.129636829;0.169636829;0.764202148;25442.3197;0
8.28;335384.9176;502.0844114;12.73858423;0.04036;0.47632;0.1752;0;0.04;0.129636829;0.169636829;0.764202148;26371.14796;0
8.29;670769.8353;562.1102713;11.74569602;0.04036;0.47632;0.1752;0;0.04;0.129636829;0.169636829;0.764202148;26665.98938;0
8.3;1676924.588;646.6480047;10.56505546;0.04036;0.47632;0.1752;0;0.04;0.129636829;0.169636829;0.764202148;26980.839;0
9.01;1.69621E-05;0.001232825;87.7843434;0.051;0.544;0.261;0.056;0.055;0.080666682;0.135666682;0.594594641;115.0556932;21.05391408
9.02;3.39242E-05;0.002468397;87.13205026;0.051;0.544;0.261;0.056;0.055;0.080666682;0.135666682;0.594594641;145.2838708;23.40446761
9.03;8.48104E-05;0.006074897;86.09371358;0.051;0.544;0.261;0.056;0.055;0.080666682;0.135666682;0.594594641;205.3521305;26.83150747
9.04;0.000169621;0.011818329;85.15388189;0.051;0.544;0.261;0.056;0.055;0.080666682;0.135666682;0.594594641;273.9692452;29.58020886
9.05;0.000339242;0.022631558;84.06166127;0.051;0.544;0.261;0.056;0.055;0.080666682;0.135666682;0.594594641;372.7979233;32.32395762
9.06;0.000486246;0.031499015;83.42828316;0.051;0.544;0.261;0.056;0.055;0.080666682;0.135666682;0.594594641;440.3148651;33.68461578
9.07;0.000848104;0.05198706;82.3533274;0.051;0.544;0.261;0.056;0.055;0.080666682;0.135666682;0.594594641;573.3044833;35.60226639
9.08;0.000972493;0.058695225;82.07008164;0.051;0.544;0.261;0.056;0.055;0.080666682;0.135666682;0.594594641;612.3648086;36.02626363
9.09;0.001696208;0.095354874;80.83844592;0.051;0.544;0.261;0.056;0.055;0.080666682;0.135666682;0.594594641;802.5659223;37.48912465
9.1;0.002431232;0.129610534;79.97002277;0.051;0.544;0.261;0.056;0.055;0.080666682;0.135666682;0.594594641;957.1939478;38.16768918
9.11;0.003392417;0.171303691;79.11446045;0.051;0.544;0.261;0.056;0.055;0.080666682;0.135666682;0.594594641;1126.600649;38.5753703
9.12;0.004240521;0.205910288;78.51282312;0.051;0.544;0.261;0.056;0.055;0.080666682;0.135666682;0.594594641;1256.021887;38.72039611
9.13;0.004862464;0.2302495;78.13231665;0.051;0.544;0.261;0.056;0.055;0.080666682;0.135666682;0.594594641;1342.293927;38.75652282
9.14;0.009724928;0.400044964;76.06868007;0.051;0.544;0.261;0.056;0.055;0.080666682;0.135666682;0.594594641;1869.99359;38.31166502
9.15;0.024312321;0.801622665;72.98808282;0.051;0.544;0.261;0.056;0.055;0.080666682;0.135666682;0.594594641;2842.42379;36.21849331
9.16;0.048624642;1.319859717;70.39748024;0.051;0.544;0.261;0.056;0.055;0.080666682;0.135666682;0.594594641;3821.473878;33.75408025
9.17;0.097249284;2.122436296;67.59976452;0.051;0.544;0.261;0.056;0.055;0.080666682;0.135666682;0.594594641;5027.427025;30.84002572
9.18;0.113080563;2.346205405;66.96598467;0.051;0.544;0.261;0.056;0.055;0.080666682;0.135666682;0.594594641;5320.028951;30.17404073
9.19;0.121561605;2.460750232;66.65913951;0.051;0.544;0.261;0.056;0.055;0.080666682;0.135666682;0.594594641;5464.092437;29.85255784
9.2;0.226161126;3.666065459;63.95328409;0.051;0.544;0.261;0.056;0.055;0.080666682;0.135666682;0.594594641;6797.34109;27.07596594
9.21;0.565402814;6.380836982;59.77349615;0.051;0.544;0.261;0.056;0.055;0.080666682;0.135666682;0.594594641;9044.957121;23.11936206
9.22;1.130805628;9.448842009;56.52620737;0.051;0.544;0.261;0.056;0.055;0.080666682;0.135666682;0.594594641;10911.11657;20.38080886
9.23;2.261611255;13.68223871;53.26709067;0.051;0.544;0.261;0.056;0.055;0.080666682;0.135666682;0.594594641;12858.44306;17.92021449
9.24;5.654028138;21.58868486;49.03821542;0.051;0.544;0.261;0.056;0.055;0.080666682;0.135666682;0.594594641;15456.9419;15.10808613
9.25;11.30805628;29.75124359;45.96872118;0.051;0.544;0.261;0.056;0.055;0.080666682;0.135666682;0.594594641;17371.13394;13.29505266
9.26;22.61611255;40.18482152;43.06211592;0.051;0.544;0.261;0.056;0.055;0.080666682;0.135666682;0.594594641;19191.66102;11.72423857
9.27;22.61611255;40.18482152;43.06211592;0.051;0.544;0.261;0.056;0.055;0.080666682;0.135666682;0.594594641;19191.66102;11.72423857
9.28;28.27014069;44.08533592;42.1672332;0.051;0.544;0.261;0.056;0.055;0.080666682;0.135666682;0.594594641;19752.18122;11.26529621
9.29;45.23222511;53.24173569;40.35399647;0.051;0.544;0.261;0.056;0.055;0.080666682;0.135666682;0.594594641;20886.37324;10.36651558
9.3;113.0805628;75.08737273;37.11826621;0.051;0.544;0.261;0.056;0.055;0.080666682;0.135666682;0.594594641;22900.2955;8.850620689
9.31;226.1611255;95.44822255;34.94528069;0.051;0.544;0.261;0.056;0.055;0.080666682;0.135666682;0.594594641;24241.62504;7.881873343
9.32;452.3222511;119.3586201;33.00947232;0.051;0.544;0.261;0.056;0.055;0.080666682;0.135666682;0.594594641;25426.44969;7.041643269
9.33;1130.805628;156.6468203;30.7999696;0.051;0.544;0.261;0.056;0.055;0.080666682;0.135666682;0.594594641;26764.46927;6.096157081
9.34;2261.611255;189.2115397;29.37451686;0.051;0.544;0.261;0.056;0.055;0.080666682;0.135666682;0.594594641;27617.99019;5.485593578
9.35;4523.222511;225.4766575;28.14119119;0.051;0.544;0.261;0.056;0.055;0.080666682;0.135666682;0.594594641;28349.18067;4.950593375
9.36;5654.028138;237.9179213;27.78184414;0.051;0.544;0.261;0.056;0.055;0.080666682;0.135666682;0.594594641;28560.78635;4.79258736
9.37;8481.042207;261.4483953;27.17255434;0.051;0.544;0.261;0.056;0.055;0.080666682;0.135666682;0.594594641;28917.93397;4.521542513
9.38;16962.08441;304.3121839;26.25160043;0.051;0.544;0.261;0.056;0.055;0.080666682;0.135666682;0.594594641;29453.43975;4.101768567
9.39;42405.21104;365.6417872;25.23987481;0.051;0.544;0.261;0.056;0.055;0.080666682;0.135666682;0.594594641;30034.69918;3.61990659
9.4;84810.42207;415.1123347;24.60766791;0.051;0.544;0.261;0.056;0.055;0.080666682;0.135666682;0.594594641;30393.41329;3.302335015
9.41;169620.8441;466.7902877;24.0726669;0.051;0.544;0.261;0.056;0.055;0.080666682;0.135666682;0.594594641;30693.69322;3.01922597
9.42;424052.1104;537.7602824;23.49115029;0.051;0.544;0.261;0.056;0.055;0.080666682;0.135666682;0.594594641;31015.95218;2.690301073
9.43;848104.2207;592.8864099;23.13091395;0.051;0.544;0.261;0.056;0.055;0.080666682;0.135666682;0.594594641;31212.96549;2.470960743
9.44;1696208.441;648.7648975;22.82786829;0.051;0.544;0.261;0.056;0.055;0.080666682;0.135666682;0.594594641;31376.81431;2.273528531
9.45;2120260.552;666.8432823;22.7409946;0.051;0.544;0.261;0.056;0.055;0.080666682;0.135666682;0.594594641;31423.41966;2.214182068
10.01;1.17052E-05;0.000847119;88.09226174;0.05;0.564;0.341;0.067;0.055;0.079069818;0.134069818;0.589765982;108.2341664;19.92361437
10.02;2.34105E-05;0.001704451;87.49419943;0.05;0.564;0.341;0.067;0.055;0.079069818;0.134069818;0.589765982;132.9221224;22.35282467
10.03;5.85262E-05;0.004230037;86.54022499;0.05;0.564;0.341;0.067;0.055;0.079069818;0.134069818;0.589765982;182.0443182;25.99049843
10.04;0.000117052;0.008292521;85.67465757;0.05;0.564;0.341;0.067;0.055;0.079069818;0.134069818;0.589765982;238.4849706;29.00091168
10.05;0.000234105;0.016018301;84.66622119;0.05;0.564;0.341;0.067;0.055;0.079069818;0.134069818;0.589765982;320.5899845;32.10302147
10.06;0.000429192;0.028103272;83.65323695;0.05;0.564;0.341;0.067;0.055;0.079069818;0.134069818;0.589765982;423.0088446;34.72821786
10.07;0.000585262;0.037272154;83.08344208;0.05;0.564;0.341;0.067;0.055;0.079069818;0.134069818;0.589765982;490.223427;35.97530469
10.08;0.000858384;0.052547079;82.32869767;0.05;0.564;0.341;0.067;0.055;0.079069818;0.134069818;0.589765982;590.6450613;37.36754709
10.09;0.001170524;0.069095053;81.67422608;0.05;0.564;0.341;0.067;0.055;0.079069818;0.134069818;0.589765982;688.7489415;38.33700868
10.1;0.00214596;0.116602211;80.27761714;0.05;0.564;0.341;0.067;0.055;0.079069818;0.134069818;0.589765982;934.2487283;39.70014161
10.11;0.002341047;0.125533802;80.06391663;0.05;0.564;0.341;0.067;0.055;0.079069818;0.134069818;0.589765982;976.3088766;39.8289815
10.12;0.002926309;0.151459273;79.50028486;0.05;0.564;0.341;0.067;0.055;0.079069818;0.134069818;0.589765982;1093.112511;40.07503034
10.13;0.00429192;0.207952654;78.47967909;0.05;0.564;0.341;0.067;0.055;0.079069818;0.134069818;0.589765982;1326.597148;40.20185129
10.14;0.00858384;0.362773787;76.45721915;0.05;0.564;0.341;0.067;0.055;0.079069818;0.134069818;0.589765982;1874.160036;39.46080289
10.15;0.0214596;0.730956027;73.43114382;0.05;0.564;0.341;0.067;0.055;0.079069818;0.134069818;0.589765982;2901.393767;36.76038238
10.16;0.042919199;1.208617719;70.87985169;0.05;0.564;0.341;0.067;0.055;0.079069818;0.134069818;0.589765982;3948.217669;33.79740566
10.17;0.085838399;1.951838129;68.11776658;0.05;0.564;0.341;0.067;0.055;0.079069818;0.134069818;0.589765982;5244.149088;30.44485857
10.18;0.107297999;2.266057779;67.18750978;0.05;0.564;0.341;0.067;0.055;0.079069818;0.134069818;0.589765982;5713.652641;29.33757577
10.19;0.13005818;2.572206416;66.3708143;0.05;0.564;0.341;0.067;0.055;0.079069818;0.134069818;0.589765982;6137.969572;28.38432976
10.2;0.26011636;4.000203289;63.32765708;0.05;0.564;0.341;0.067;0.055;0.079069818;0.134069818;0.589765982;7804.838837;25.03150415
10.21;0.6502909;6.919586345;59.12188996;0.05;0.564;0.341;0.067;0.055;0.079069818;0.134069818;0.589765982;10272.18684;20.9820454
10.22;1.300581801;10.19999189;55.86758668;0.05;0.564;0.341;0.067;0.055;0.079069818;0.134069818;0.589765982;12256.16204;18.29814741
10.23;2.601163601;14.7043903;52.61309401;0.05;0.564;0.341;0.067;0.055;0.079069818;0.134069818;0.589765982;14263.73554;15.95437573
